Repository: AndrewMessecar/PAMBE_Nitrides_Random_Forests

Andrew S. Messecar, 2023

This repository contains the training data and code used for the study published as "Machine learning-based investigation of optimal synthesis parameters for epitaxially-grown III-nitride semiconductors".

All training data sets are included as comma-separated value (CSV) files with identifying names inside of the "Data" folder.

Each row in every training data CSV file contains conventional plasma-assisted molecular beam epitaxy operating parameter values recorded during the epitaxial synthesis of either GaN or InN - depending on the data set - along with either a determination of crystallinity or a Bragg-Williams measure of lattice disorder (S^2) measured from each resulting sample. In this way, each row in the training data describes an individual III-nitride growth experiment, all performed inside of a single Perkin-Elmer 430 molecular beam epitaxy system. Included in the conventional operating parameter data are values for substrate temperature, solid metal (either gallium or indium) source effusion cell temperature, forward power applied to the radio frequency nitrogen plasma source, and the initial pressure of the nitrogen atmosphere within the growth chamber at the onset of deposition. The temperature values were measured from thermocouples and the initial nitrogen pressure values were measured from an ion gauge fixated inside of the growth chamber. Each sample was grown on a substrate attached to a solid molybdenum block; for the substrate temperature measurements, the thermocouple makes physical contact with the backside of the molybdenum block during growth. For the values of the metal source effusion cell temperatures, the thermocouple makes physical contact with the backside of a crucible containing the raw elemental material.

Crystallinity was determined by visually inspecting reflection high-energy electron diffraction (RHEED) patterns acquired of the surface of the grown sample at the end of deposition. Growth experiments yielding RHEED patterns that displayed clear, prominent, parallel streaks indicative of monocrystallinity were given a value of "1" in the "Crystal" axis of the training data. RHEED patterns including dominating arch features characteristic of a polycrystalline surface warranted a "Crystal" value of "0" for the growth trial. Growth experiments resulting in amorphous samples were not included in this study. Measurements of the Bragg-Williams order parameter (S^2) for studying the lattice disorder of epitaxially-grown GaN samples were obtained from ex-situ scanning electron micrographs. The values for S^2 result from measurements performed in the style of Makin et al. (2020).

Every code script can be found organized in the "Code" directory.

The R scripts used for the calculation of p-values, the fitting and plotting of decision trees, and random forest algorithm design are saved in the "R" folder within "Code".

The Python scripts are organized into folders that identify the training data set that the scripts are written to be used for.

Included are the Python scripts used for generating the test data sets as well as the programs for training the random forest algorithms on the experimental data before making and plotting predictions using the previously generated test data.

File: Data/GaN Lattice Disorder.csv
Substrate Temperature,Ga Temperature,N2 Pressure,N2 Power,S-squared
500,940,0.00000998,350,0.4693
500,895,0.00001,350,0.2564
500,895,0.000005,350,0.4804
500,895,0.00001,450,0.2685
650,895,0.00001,450,0.461
150,895,0.00001,450,0.4736
650,895,0.0000103,450,0.5296
500,895,0.00001,500,0.2915
500,895,0.00001,400,0.3032
650,895,0.00001,350,0.46
750,895,0.00001,350,0.41
550,950,0.00001,350,0.02
550,980,0.00001,350,0.22
550,965,0.00001,350,0.21
800,977.8571428571,0.00001,350,0.45
800,970,0.00001,350,0.44
750,965,0.00002,250,0.4451
707.1428571429,965,0.00002,250,0.4201
750,990,0.00001,150,0.331674001394801
750,952.5,0.00001,75,0.27666874610106
750,940,0.00001,150,0.113346274630311
770,940,0.00001,150,0.206252787440906
790,940,0.00001,150,0.258337409826017
730,940,0.00001,150,0.38

File: Data/InN Crystallinity.csv
Substrate Temperature,In Temperature,N2 Pressure,RF,Crystal
400,740,0.00001,350,1
550,740,0.00001,350,1
550,740,0.00002,350,1
550,800,0.00001,350,1
550,750,0.00001,350,1
550,740,0.00003,350,1
550,740,0.000015,350,1
550,740,0.00001,350,1
550,740,0.00001,350,1
550,740,0.00002,350,1
550,740,0.00001,350,1
450,740,0.00001,350,1
350,740,0.00001,350,1
450,750,0.00001,350,1
550,740,0.00001,350,1
450,750,0.00001,350,1
550,740,0.00001,250,1
200,800,0.00001,250,1
450,740,0.00001,250,1
450,740,0.00001,250,1
550,740,0.00001,250,1
450,731.5,0.00001,250,1
500,740,0.00001,250,1
550,740,0.00001,250,1
550,740,0.00001,250,1
550,780,0.00001,250,1
480,780,0.00001,250,1
450,760,0.00001,250,1
550,780,0.000015,350,1
550,740,0.00001,350,1
550,780,0.00001,350,1
550,800,0.00001,350,1
550,760,0.00001,250,1
450,780,0.00001,350,1
550,780,0.00001,350,1
550,780,0.00001,350,1
550,780,0.00001,350,1
450,780,0.00001,350,1
350,780,0.00001,350,1
300,780,0.00001,250,1
550,780,0.00001,250,1
400,780,0.00001,250,1
450,780,0.00001,250,1
450,780,0.00001,250,1
400,780,0.00001,250,1
400,800,0.00001,250,1
550,780,0.00001,350,1
400,780,0.00001,350,1
400,780,0.00001,350,1
400,780,0.00001,350,1
450,780,0.00001,250,1
400,780,0.00001,350,1
400,780,0.00001,350,1
400,780,0.00001,250,1
400,780,0.00001,250,1
400,780,0.00001,250,1
400,780,0.00001,250,1
400,780,0.00001,250,1
450,780,0.00001,250,1
450,780,0.00001,350,1
450,780,0.00001,150,1
450,780,0.00002,150,1
550,780,0.00001,150,1
450,780,0.00001,110,1
450,800,0.00001,110,1
450,760,0.00001,150,1
400,780,0.00001,150,1
450,780,0.000005,150,1
450,780,0.00001,150,1
500,780,0.00001,150,1
550,780,0.00001,150,1
550,780,0.00001,150,1
550,790,0.00001,150,1
500,800,0.00001,150,1
550,780,0.00001,150,1
520,780,0.00001,150,1
520,780,0.00001,150,1
480,780,0.00001,150,1
480,780,0.00001,150,1
450,745,0.00001,150,1
300,780,0.00001,350,1
400,780,0.00001,150,1
450,780,0.00001,150,1
450,780,0.00001,150,1
450,780,0.00001,150,1
450,780,0.00001,150,1
500,780,0.00001,150,1
500,780,0.00001,150,1
450,780,0.00001,150,1
450,780,0.00001,150,1
700,780,0.00001,150,1
350,780,0.00001,150,1
450,820,0.00001,350,1
450,820,0.00001,350,1
800,790,0.00001,150,1
800,790,0.00001,150,1
800,790,0.00001,150,1
800,790,0.00001,150,1
450,780,0.00001,150,1
450,780,0.00001,150,1
450,780,0.00001,150,1
450,780,0.00001,150,1
450,780,0.00001,150,1
450,780,0.00001,150,1
450,780,0.00001,150,1
450,780,0.00001,150,1
400,740,0.00001,350,0
200,740,0.00001,350,0
550,760,0.00001,350,0
600,727,0.00002,350,0
600,740,0.00002,350,0
600,745,0.00002,350,0
550,740,0.00002,350,0
550,760,0.00001,350,0
300,735,0.00001,350,0
300,740,0.00001,350,0
550,740,0.00002,350,0
550,740,0.00001,350,0
400,740,0.00001,250,0
550,740,0.00001,250,0
550,740,0.00001,250,0
550,740,0.00001,250,0
400,745,0.00002,250,0
450,745,0.00002,250,0
500,745,0.00002,250,0
450,745,0.00002,250,0
450,745,0.00001,250,0
450,790,0.00002,250,0
450,797,0.00002,250,0
550,760,0.00001,350,0
450,780,0.00002,250,0
450,760,0.00002,250,0
450,770,0.00002,250,0
550,820,0.00001,350,0
450,800,0.00001,250,0
500,780,0.00001,350,0
550,780,0.00001,350,0
450,735,0.00002,250,0
450,735,0.00002,250,0
200,780,0.00001,250,0
450,705,0.00002,250,0
450,780,0.00002,250,0
450,780,0.00002,250,0
450,780,0.00002,250,0
450,780,0.00001,250,0
490,760,0.00002,250,0
450,780,0.00001,150,0
450,700,0.00001,150,0
450,700,0.00001,150,0
500,740,0.00001,150,0
500,740,0.00001,150,0
450,745,0.00001,150,0
450,745,0.00001,150,0
300,740,0.000015,100,0
500,780,0.00001,150,0
550,780,0.00002,250,0
550,780,0.00002,250,0
300,780,0.00001,350,0
450,780,0.00001,150,0
